Repository: albe996/sipaCPQ

File: DB_tempiCiclo.csv (part 1 of 2)
pref_drw;neck_drw;preform_weight;neck_weight;body_weight;length;thickness;max_diam;DiametroSottobaga;base_thikness;PartingLine;DiametroPLine;neck_nominal_diam;DIAMETRO_BAGA;DIAMETRO_INTERNO;neck_height;NUMEROPRINCIPI;shape;cycle_time;TON;cavitation;DescrizioneCollo;HEATSET
PN006764_00;N000123_02;682,70;50,10;632,60;381,60;10,00;61,28;50,50;7,00;94,00;0,00;50,00;65,73;42,00;44,06;1;Reverse;125,00;500;12;50mm SINGLE THREAD;n
PN005136_03;N000123_02;682,70;50,10;632,60;320,00;12,00;65,29;50,50;8,40;94,00;0,00;50,00;65,73;42,00;44,06;1;Reverse;82,00;500;2;50mm SINGLE THREAD;n
PN007722_00;N000104_31;650,00;22,16;627,84;375,00;9,38;65,34;52,80;7,95;98,00;65,25;55,00;54,40;48,00;35,38;0;Reverse;105,00;500;2;55 mm FOR PUSH CAP;n
PN006765_00;N000123_02;632,80;50,10;582,70;356,04;10,00;61,28;50,50;7,00;94,00;0,00;50,00;65,73;42,00;44,06;1;Reverse;120,00;500;12;50mm SINGLE THREAD;n
PN005136_04;N000123_02;632,80;50,10;582,70;300,00;12,00;65,29;50,50;8,40;94,00;0,00;50,00;65,73;42,00;44,06;1;Reverse;80,00;500;2;50mm SINGLE THREAD;n
PN010012_01;N000132_17;480,00;23,80;456,20;265,26;8,03;69,73;64,00;5,70;60,00;69,64;63,00;75,00;54,20;22,00;3;Reverse;69,00;350;12;63mm 3 STARTS;n
PN010012_00;N000132_34;480,00;38,20;441,80;270,00;8,03;69,26;64,00;5,70;71,00;69,17;63,00;75,00;53,80;33,00;1;Reverse;69,00;350;12;63mm SINGLE LEAD;n
PN010450_00;N000132_17;479,74;23,80;455,94;260,00;8,39;68,60;64,00;5,00;72,00;68,56;63,00;75,00;54,20;22,00;3;Reverse;74,00;350;12;63mm 3 STARTS;n
PN010373_00;N000104_27;390,00;33,50;356,50;308,00;7,20;58,00;51,30;5,90;100,00;0,00;55,00;60,10;46,00;47,00;0;Reverse;59,00;350;12;55 mm FOR PUSH CAP;n
PN004380_00;N000156_07;300,00;19,40;280,60;225,00;5,04;77,50;74,00;4,29;46,00;0,00;77,00;80,80;70,00;22,60;1;Reverse;44,70;500;16;77mm;n
PN010307_00;N200020_02;138,00;8,50;129,50;191,00;8,41;34,71;28,20;4,43;55,00;34,65;28,00;41,00;20,74;22,80;1;Reverse;59,00;500;32;28 mm;n
PN009898_02;N000093_31;120,00;9,10;110,90;160,00;4,98;48,00;44,70;3,99;45,00;47,90;48,00;51,60;41,10;19,50;3;Reverse;29,50;350;32;48mm BERICAP 3 LEADS;n
PN009898_02;N000093_31;120,00;9,10;110,90;160,00;4,98;48,00;44,70;3,99;45,00;47,90;48,00;51,60;41,10;19,50;3;Reverse;29,50;350;24;48mm BERICAP 3 LEADS;n
PN009899_02;N000093_31;118,00;9,10;108,90;190,00;4,24;48,01;44,70;3,05;45,00;47,94;48,00;51,60;41,10;19,50;3;Reverse;25,90;350;24;48mm BERICAP 3 LEADS;n
PN005394_01;N200020_02;112,00;8,50;103,50;181,80;7,54;32,80;28,20;5,29;54,00;32,77;28,00;41,00;20,74;22,80;1;Reverse;48,00;500;72;28 mm;n
PN010135_01;N000093_31;105,00;9,10;95,90;160,00;4,22;48,00;44,70;3,38;45,00;47,90;48,00;51,60;41,10;19,50;3;Reverse;26,00;350;24;48mm BERICAP 3 LEADS;n
PN010135_00;N000093_31;105,00;9,10;95,90;150,00;4,68;46,00;44,50;3,93;42,00;45,96;48,00;51,60;41,10;19,50;3;Reverse;26,00;350;24;48mm BERICAP 3 LEADS;n
PN006550_01;N000264_40;103,10;3,80;99,30;182,00;4,08;42,37;39,02;2,50;101,00;0,00;28,00;33,00;21,74;17,00;1;Reverse;24,50;500;48;28mm PCO 1881;n
PN006554_00;N300022_14;99,70;9,36;90,34;148,95;4,30;46,83;44,00;3,17;52,00;0,00;46,00;51,99;38,85;16,10;0;Reverse;25,50;500;72;46 mm FOR PUSH CAP VER.14;n
PN010128_02;N000001_36;97,00;8,29;88,71;169,67;6,04;31,88;28,40;4,80;48,00;31,84;28,00;38,27;20,78;22,80;1;Reverse;51,00;500;48;28 mm BPF;n
PN010128_01;N000001_36;97,00;8,29;88,71;169,67;6,12;31,88;28,40;4,80;48,00;31,84;28,00;38,27;20,78;22,80;1;Reverse;51,00;500;48;28 mm BPF;n
PN008124_00;N000043_07;90,00;10,10;79,90;150,00;3,82;47,39;45,40;2,79;48,00;47,34;45,00;51,40;40,16;26,00;3;Reverse;18,90;350;48;45 mm 3 LEADS;n
PN007470_00;N000093_31;90,00;9,10;80,90;144,56;4,05;46,60;44,80;2,84;43,00;46,55;48,00;51,60;41,10;19,50;3;Reverse;20,70;250;32;48mm BERICAP 3 LEADS;n
PN006957_00;N000249_00;90,00;4,90;85,10;158,50;4,45;41,00;38,50;2,71;44,00;0,00;43,00;44,50;37,80;16,90;1;Reverse;24,50;250;32;43mm SINGLE THREAD;n
PN005627_01;N000283_02;86,00;10,60;75,40;138,00;6,55;37,94;34,50;3,93;51,69;0,00;38,00;43,00;30,00;24,00;2;Reverse;50,00;350;48;38mm 2 LEADS;n
PN005574_02;N200020_02;84,00;8,50;75,50;158,00;5,36;31,24;28,20;4,94;54,00;31,20;28,00;41,00;20,74;22,80;1;Reverse;41,00;500;72;28 mm;n
PN007806_00;N000195_19;82,90;6,31;76,59;198,93;3,81;36,32;33,93;2,55;127,00;36,30;36,00;40,89;29,72;18,47;3;Reverse;21,70;350;32;358 DBJ 3 LEADS NECK FINISH;n
PN009898_01;N000093_31;78,00;9,10;68,90;150,00;3,15;46,00;44,50;2,68;42,00;45,96;48,00;51,60;41,10;19,50;3;Reverse;16,90;350;24;48mm BERICAP 3 LEADS;n
PN010117_01;N000036_85;75,00;4,40;70,60;155,00;3,87;39,25;37,20;3,02;42,50;39,23;38,00;43,00;33,40;16,50;3;Reverse;17,50;250;48;38 mm BERICAP VER.85;n
PN010117_00;N000036_85;75,00;4,40;70,60;155,00;3,87;39,25;37,20;3,02;42,50;39,23;38,00;43,00;33,40;16,50;3;Reverse;17,50;250;48;38 mm BERICAP VER.85;n
PN008059_00;N000043_07;73,00;10,10;62,90;140,00;3,31;46,40;44,20;2,70;46,50;0,00;45,00;51,40;40,16;26,00;3;Reverse;16,70;350;48;45 mm 3 LEADS;n
PN007740_00;N000300_05;73,00;4,67;68,33;156,00;3,66;38,80;36,80;2,93;42,00;38,78;38,00;45,00;33,40;16,50;3;Reverse;17,50;500;72;38 mm BERICAP;n
PN005650_00;N000036_85;72,00;4,40;67,60;150,00;3,72;39,80;37,20;2,98;40,00;0,00;38,00;43,00;33,40;16,50;3;Reverse;18,90;250;48;38 mm BERICAP VER.85;n
PN003407_00;N000195_07;70,50;5,80;64,70;149,00;3,72;38,17;36,00;2,90;38,00;0,00;36,00;41,90;31,00;17,00;3;Reverse;21,90;500;72;36mm 3 LEADS NECK FINISH;n
PN007684_00;N000300_05;70,00;4,67;65,33;156,00;3,46;38,80;36,80;2,77;42,00;38,78;38,00;45,00;33,40;16,50;3;Reverse;16,90;500;72;38 mm BERICAP;n
PN008592_00;N000036_85;67,00;4,40;62,60;140,00;3,71;40,00;37,00;2,96;42,50;39,97;38,00;43,00;33,40;16,50;3;Reverse;17,70;500;32;38 mm BERICAP VER.85;n
PN003126_01;N000036_47;65,00;4,20;60,80;145,00;3,50;39,70;35,70;2,62;38,00;0,00;38,00;43,00;33,40;16,50;3;Reverse;17,60;500;72;38 mm BERICAP VER.47;n
PN010113_01;N000036_85;64,00;4,40;59,60;155,00;3,14;39,25;37,20;2,45;42,50;39,23;38,00;43,00;33,40;16,50;3;Reverse;15,40;250;48;38 mm BERICAP VER.85;n
PN010113_00;N000036_85;64,00;4,40;59,60;155,00;3,14;39,25;37,20;2,45;42,50;39,23;38,00;43,00;33,40;16,50;3;Reverse;15,40;250;48;38 mm BERICAP VER.85;n
PN005250_04;N000283_02;60,30;10,60;49,70;94,08;8,36;36,09;34,50;4,12;40,58;0,00;38,00;43,00;30,00;24,00;2;Reverse;50,00;350;48;38mm 2 LEADS;n
PN006982_00;N000249_00;60,00;4,90;55,10;137,00;3,29;40,50;40,50;2,28;21,90;0,00;43,00;44,50;37,80;16,90;1;Straight;15,90;250;32;43mm SINGLE THREAD;n
PN006541_01;N000249_00;60,00;4,90;55,10;137,00;3,29;40,50;40,50;2,28;21,90;0,00;43,00;44,50;37,80;16,90;1;Straight;15,90;250;32;43mm SINGLE THREAD;n
PN006541_00;N000249_00;60,00;4,90;55,10;137,00;3,26;40,50;40,50;2,61;21,90;0,00;43,00;44,50;37,80;16,90;1;Straight;15,90;250;32;43mm SINGLE THREAD;n
PN006330_01;N000007_16;58,50;9,40;49,10;84,00;3,66;58,00;83,74;2,13;12,91;0,00;89,00;88,75;82,65;13,16;2;Bell;15,70;500;24;89mm;n
PN003726_00;N000051_86;58,20;3,80;54,40;169,70;3,68;28,96;25,80;2,98;43,00;28,94;28,00;33,00;21,74;17,00;1;Reverse;18,50;500;96;28mm PCO 1881;n
PN006479_00;N000007_16;58,00;9,40;48,60;84,20;3,72;83,74;83,74;2,20;12,91;0,00;89,00;88,75;82,65;13,16;2;Straight;18,90;500;24;89mm;n
PN006443_00;N000007_16;58,00;9,40;48,60;84,20;4,00;83,74;83,74;2,20;12,91;0,00;89,00;88,75;82,65;13,16;2;Straight;18,90;500;24;89mm;n
PN006439_00;N000007_16;58,00;9,40;48,60;84,20;4,00;83,74;83,74;2,10;12,91;0,00;89,00;88,75;82,65;13,16;2;Straight;18,50;500;24;89mm;n
PN007956_02;N000264_35;54,50;3,80;50,70;148,10;4,09;28,84;25,70;3,00;39,50;0,00;28,00;33,00;21,74;17,00;1;Reverse;20,50;500;96;28mm PCO 1881;n
PN009220_00;N000300_44;52,00;4,19;47,81;125,10;3,42;37,00;37,00;3,19;21,50;36,99;38,00;42,00;33,40;16,50;3;Straight;15,90;500;128;38mm;n
PN007108_00;N000162_04;52,00;3,50;48,50;143,00;3,79;30,50;29,50;2,92;43,00;0,00;32,00;34,50;26,50;15,10;2;Reverse;18,10;500;96;32mm 2 LEADS;n
PN006440_00;N000268_01;52,00;5,06;46,94;158,20;3,55;28,55;25,70;2,90;42,00;0,00;28,00;33,00;21,74;21,00;1;Reverse;15,40;500;96;28mm PCO 1810;n
PN010130_00;N000264_34;50,70;3,80;46,90;146,00;3,96;27,83;25,70;3,17;38,82;27,81;28,00;33,00;21,74;17,00;1;Reverse;17,80;250;48;28mm PCO 1881 ISBT-21;n
PN007958_02;N000264_35;50,50;3,80;46,70;148,10;3,67;28,84;25,70;2,88;39,50;0,00;28,00;33,00;21,74;17,00;1;Reverse;18,90;500;96;28mm PCO 1881;n
PN008020_00;N000264_54;50,10;3,10;47,00;148,00;3,83;28,60;25,50;3,06;47,00;28,54;28,00;32,00;21,74;17,00;1;Reverse;17,80;500;96;28mm PCO 1881 LIGHT;n
PN010097_00;N000311_13;50,00;2,68;47,32;146,00;3,78;29,00;25,50;3,02;39,00;28,97;26,00;33,00;21,74;15,06;1;Reverse;17,60;250;72;26/22 mm;n
PN009208_00;N000264_71;50,00;3,80;46,20;147,00;3,88;28,00;25,50;3,18;44,00;27,98;28,00;33,00;21,74;17,00;1;Reverse;17,50;500;144;28mm PCO 1881;n
PN006412_00;N000249_00;50,00;4,90;45,10;124,40;3,45;35,00;40,50;2,97;21,90;0,00;43,00;44,50;37,80;16,90;1;Bell;14,50;250;32;43mm SINGLE THREAD;n
PN005874_01;N000187_89;50,00;4,30;45,70;111,00;3,96;28,00;36,60;2,99;37,00;0,00;38,00;43,00;33,42;16,50;3;Bell;17,20;350;96;38mm 3 LEADS - BC VENTED;n
PN006322_00;N000007_16;49,00;9,40;39,60;78,00;3,30;83,74;83,74;1,90;12,91;0,00;89,00;88,75;82,65;13,16;2;Straight;12,50;500;24;89mm;n
PN003092_05;N000051_86;48,50;3,80;44,70;148,00;3,59;28,60;25,50;2,87;47,00;0,00;28,00;33,00;21,74;17,00;1;Reverse;16,90;500;96;28mm PCO 1881;n
PN010583_00;N000300_44;48,00;4,19;43,81;125,10;3,07;37,00;37,00;2,86;21,50;36,99;38,00;42,00;33,40;16,50;3;Straight;15,70;500;128;38mm;n
PN009397_00;N000264_34;48,00;3,80;44,20;143,00;3,93;27,50;25,50;2,95;40,00;27,47;28,00;33,00;21,74;17,00;1;Reverse;18,70;500;144;28mm PCO 1881 ISBT-21;n
PN009179_00;N000264_71;48,00;3,80;44,20;145,00;3,71;28,20;25,50;3,04;44,00;28,18;28,00;33,00;21,74;17,00;1;Reverse;16,90;500;180;28mm PCO 1881;n
PN005874_00;N000187_89;48,00;4,30;43,70;111,00;3,77;28,00;36,60;2,87;37,00;0,00;38,00;43,00;33,42;16,50;3;Bell;16,50;350;96;38mm 3 LEADS - BC VENTED;n
PN008926_01;N000264_71;47,50;3,80;43,70;141,00;3,80;28,08;25,50;3,23;43,00;28,05;28,00;33,00;21,74;17,00;1;Reverse;16,90;500;144;28mm PCO 1881;n
PN008926_00;N000264_71;47,50;3,80;43,70;139,00;3,91;28,10;25,50;3,07;43,00;28,06;28,00;33,00;21,74;17,00;1;Reverse;17,00;500;144;28mm PCO 1881;n
PN009383_00;N000007_25;46,50;10,40;36,10;78,00;2,88;81,10;81,10;2,16;13,60;88,70;89,00;88,70;81,90;14,10;1;Straight;17,40;500;24;89mm SP400;n
PN006540_00;N000007_18;46,00;10,80;35,20;73,00;3,70;77,57;77,57;2,05;16,89;0,00;83,00;82,55;76,50;17,14;1;Straight;17,20;500;24;83mm;n
PN006333_00;N000007_17;46,00;8,70;37,30;74,00;3,25;58,61;77,74;1,90;12,91;0,00;83,00;88,75;76,65;13,16;2;Bell;12,80;500;24;83mm;n
PN003484_01;N000140_56;45,80;3,80;42,00;140,00;3,70;28,00;25,50;2,96;43,76;28,00;28,00;33,00;21,74;17,00;1;Reverse;17,20;500;96;28mm PCO 1881;n
PN010213_00;N000264_71;45,00;3,80;41,20;141,00;3,53;28,08;25,50;3,00;43,00;28,05;28,00;33,00;21,74;17,00;1;Reverse;15,90;500;144;28mm PCO 1881;n
PN008925_01;N000264_71;45,00;3,80;41,20;141,00;3,52;28,08;25,50;3,00;43,00;28,05;28,00;33,00;21,74;17,00;1;Reverse;15,90;500;144;28mm PCO 1881;n
PN008925_00;N000264_71;45,00;3,80;41,20;139,00;3,63;28,10;25,50;2,85;43,00;28,06;28,00;33,00;21,74;17,00;1;Reverse;16,00;500;144;28mm PCO 1881;n
PN003484_02;N000140_56;44,90;3,80;41,10;140,50;3,59;28,20;25,50;2,95;43,76;28,20;28,00;33,00;21,74;17,00;1;Reverse;18,10;500;96;28mm PCO 1881;n
PN006939_00;N000051_86;44,75;3,80;40,95;129,00;3,92;28,43;25,50;3,34;39,50;28,43;28,00;33,00;21,74;17,00;1;Reverse;15,90;500;144;28mm PCO 1881;n
PN004173_02;N000051_86;44,50;3,80;40,70;133,80;3,85;28,20;25,60;3,15;38,79;0,00;28,00;33,00;21,74;17,00;1;Reverse;15,70;500;96;28mm PCO 1881;n
PN004173_01;N000051_86;44,50;3,80;40,70;133,80;3,85;28,20;25,60;3,15;38,79;0,00;28,00;33,00;21,74;17,00;1;Reverse;15,70;500;96;28mm PCO 1881;n
PN004173_00;N000051_86;44,50;3,80;40,70;133,80;3,85;28,00;25,60;3,15;38,79;0,00;28,00;33,00;21,74;17,00;1;Reverse;15,70;500;96;28mm PCO 1881;n
PN010529_02;N000140_59;44,00;3,80;40,20;134,00;3,97;27,00;25,50;2,98;42,00;26,97;28,00;33,00;21,74;17,00;1;Reverse;19,20;500;200;28mm PCO 1881;n
PN010529_01;N000264_56;44,00;3,80;40,20;134,00;3,97;27,00;25,50;2,98;42,00;26,97;28,00;33,00;21,74;17,00;1;Reverse;19,20;500;200;28mm PCO 1881;n
PN010411_00;N000036_85;44,00;4,40;39,60;123,00;3,73;29,50;36,00;2,98;23,00;34,56;38,00;43,00;33,40;16,50;3;Bell;17,50;160;48;38 mm BERICAP VER.85;n
PN006481_00;N000162_04;44,00;3,50;40,50;143,00;3,03;30,50;29,50;2,39;43,00;0,00;32,00;34,50;26,50;15,10;2;Reverse;14,50;500;96;32mm 2 LEADS;n
PN006246_00;N000140_56;44,00;3,80;40,20;131,81;3,80;28,70;25,70;2,72;40,00;0,00;28,00;33,00;21,74;17,00;1;Reverse;15,50;350;96;28mm PCO 1881;n
PN003725_00;N000051_86;43,70;3,80;39,90;146,30;3,22;28,00;25,70;2,55;38,30;27,97;28,00;33,00;21,74;17,00;1;Reverse;17,50;500;128;28mm PCO 1881;n
PN009696_00;N000264_34;43,30;3,80;39,50;131,00;4,02;26,50;25,50;3,22;37,00;26,48;28,00;33,00;21,74;17,00;1;Reverse;16,90;350;96;28mm PCO 1881 ISBT-21;n
PN002737_01;N000140_56;43,20;3,80;39,40;126,50;3,92;29,20;25,50;2,94;44,00;29,20;28,00;33,00;21,74;17,00;1;Reverse;16,30;500;96;28mm PCO 1881;n
PN006238_00;N000140_56;43,00;3,80;39,20;131,81;3,69;28,70;25,70;2,65;40,00;0,00;28,00;33,00;21,74;17,00;1;Reverse;15,20;350;96;28mm PCO 1881;n
PN006431_00;N000268_01;42,70;5,06;37,64;144,60;3,15;27,80;25,70;2,90;40,62;0,00;28,00;33,00;21,74;21,00;1;Reverse;13,00;500;96;28mm PCO 1810;n
PN008924_01;N000264_71;42,50;3,80;38,70;141,00;3,28;28,08;25,50;2,42;43,00;28,05;28,00;33,00;21,74;17,00;1;Reverse;14,50;500;144;28mm PCO 1881;n
PN008924_00;N000264_71;42,50;3,80;38,70;139,00;3,35;28,10;25,50;2,63;43,00;28,06;28,00;33,00;21,74;17,00;1;Reverse;14,60;500;144;28mm PCO 1881;n
PN010363_00;N000264_34;42,30;3,80;38,50;124,30;3,88;25,70;25,70;2,80;41,00;28,46;28,00;33,00;21,74;17,00;1;Straight;16,40;500;144;28mm PCO 1881 ISBT-21;n
PN005977_00;N000051_86;42,00;3,80;38,20;139,00;3,32;28,00;25,70;2,72;42,00;0,00;28,00;33,00;21,74;17,00;1;Reverse;15,30;350;96;28mm PCO 1881;n
PN006932_00;N000051_86;40,20;3,80;36,40;123,00;4,05;26,50;25,50;3,20;38,50;26,50;28,00;33,00;21,74;17,00;1;Reverse;14,90;500;144;28mm PCO 1881;n
PN007669_01;N000006_53;39,60;2,19;37,41;126,00;3,56;28,60;24,24;2,30;35,00;28,57;28,00;33,00;21,74;12,00;0;Reverse;14,80;250;48;28mm SNAP FLANGE;n
PN008653_00;N000311_05;39,32;2,41;36,91;130,00;3,44;27,84;25,00;2,54;37,00;27,81;26,00;31,00;21,74;12,90;1;Reverse;14,10;500;128;26/22 mm 30.37 GME;n
PN008653_00;N000311_05;39,32;2,41;36,91;130,00;3,44;27,84;25,00;2,54;37,00;27,81;26,00;31,00;21,74;12,90;1;Reverse;13,90;350;96;26/22 mm 30.37 GME;n
PN009586_01;N000117_27;39,20;6,65;32,55;81,99;3,74;33,77;65,20;2,75;11,30;69,04;70,00;69,04;63,65;11,99;1;Bell;19,90;500;32;M70 SP400 NECK FINISH;n
PN008483_00;N000311_14;39,00;2,59;36,41;130,00;3,71;26,00;25,00;3,15;34,00;26,14;26,00;31,50;21,74;15,06;1;Reverse;14,20;350;96;26/22 mm;n
PN005123_00;N000051_86;39,00;3,80;35,20;129,20;3,55;26,50;25,70;2,69;36,50;0,00;28,00;33,00;21,74;17,00;1;Reverse;15,60;350;84;28mm PCO 1881;n
PN010535_02;N000140_59;38,00;3,80;34,20;134,00;3,22;27,50;25,50;2,58;42,00;26,97;28,00;33,00;21,74;17,00;1;Reverse;16,60;500;200;28mm PCO 1881;n
PN010535_01;N000264_56;38,00;3,80;34,20;134,00;3,22;27,50;25,50;2,58;42,00;26,97;28,00;33,00;21,74;17,00;1;Reverse;16,60;500;200;28mm PCO 1881;n
PN007871_00;N000051_69;38,00;3,80;34,20;113,00;4,00;27,80;25,00;3,20;35,00;27,77;28,00;31,00;21,74;17,00;1;Reverse;15,50;250;48;28mm PCO 1881 HF;s
PN005873_01;N000187_89;38,00;4,30;33,70;108,00;4,00;28,00;36,00;3,00;22,27;0,00;38,00;43,00;33,42;16,50;3;Bell;16,10;350;96;38mm 3 LEADS - BC VENTED;n
PN005651_00;N000051_86;38,00;3,80;34,20;119,50;3,92;26,40;25,70;2,94;34,00;0,00;28,00;33,00;21,74;17,00;1;Reverse;16,20;250;48;28mm PCO 1881;n
PN004503_00;N000187_22;38,00;4,40;33,60;125,00;3,41;26,50;36,00;2,90;22,20;0,00;38,00;41,00;32,40;17,20;2;Bell;15,50;500;96;38mm 2 LEADS;n
PN006454_00;N000140_63;37,00;5,10;31,90;129,20;3,44;25,80;25,80;2,75;29,20;0,00;28,00;33,00;21,74;21,20;1;Straight;15,30;500;128;28mm PCO 1816;n
PN005386_00;N000051_86;36,46;3,80;32,66;120,00;3,74;25,92;25,50;3,00;40,00;0,00;28,00;33,00;21,74;17,00;1;Reverse;14,00;350;84;28mm PCO 1881;n
PN009711_00;N000264_34;36,00;3,80;32,20;123,50;3,76;25,00;25,50;2,63;22,00;25,47;28,00;33,00;21,74;17,00;1;Bell;14,90;250;48;28mm PCO 1881 ISBT-21;n
PN005873_02;N000187_96;36,00;4,40;31,60;108,00;3,70;28,00;36,00;2,81;22,27;0,00;38,00;43,00;33,42;16,50;3;Bell;14,90;350;96;38mm 3 LEADS - BC VENTED;n
PN005873_00;N000187_89;36,00;4,30;31,70;108,00;3,70;28,00;36,00;2,81;22,27;0,00;38,00;43,00;33,42;16,50;3;Bell;14,90;350;96;38mm 3 LEADS - BC VENTED;n
PN005656_00;N000051_86;36,00;3,80;32,20;119,50;3,62;26,40;25,70;2,72;34,00;0,00;28,00;33,00;21,74;17,00;1;Reverse;14,90;250;48;28mm PCO 1881;n
PN009947_00;N000264_49;35,90;3,10;32,80;136,10;3,05;26,00;25,50;2,59;34,00;25,97;28,00;32,00;21,74;17,00;1;Reverse;13,90;500;180;28mm PCO 1881 LIGHT;n
PN010536_02;N000140_59;35,30;3,80;31,50;134,00;2,89;27,00;25,50;2,37;42,00;26,97;28,00;33,00;21,74;17,00;1;Reverse;15,40;500;200;28mm PCO 1881;n
PN010536_01;N000264_56;35,30;3,80;31,50;134,00;2,89;27,00;25,50;2,37;42,00;26,97;28,00;33,00;21,74;17,00;1;Reverse;14,40;500;200;28mm PCO 1881;n
PN008759_00;N000034_21;35,00;3,84;31,16;110,00;3,91;25,00;35,00;2,74;18,00;33,57;38,00;41,00;31,60;12,25;1;Bell;14,90;250;72;38 mm NECK FINISH;n
PN008489_00;N000311_14;35,00;2,59;32,41;130,00;3,20;26,00;25,00;2,72;34,00;26,14;26,00;31,50;21,74;15,06;1;Reverse;12,90;350;96;26/22 mm;n
PN007962_00;N000264_35;35,00;3,80;31,20;116,50;3,72;25,83;26,00;2,85;36,70;0,00;28,00;33,00;21,74;17,00;1;Bell;13,80;500;144;28mm PCO 1881;n
PN006464_00;N000140_63;35,00;5,10;29,90;129,20;3,16;25,80;25,80;2,53;29,20;0,00;28,00;33,00;21,74;21,20;1;Straight;14,00;500;128;28mm PCO 1816;n
PN010073_01;N000264_34;34,50;3,80;30,70;122,00;3,80;23,98;25,50;3,04;43,00;23,97;28,00;33,00;21,74;17,00;1;Bell;16,90;160;60;28mm PCO 1881 ISBT-21;n
PN010405_00;N000036_85;34,00;4,40;29,60;123,00;2,60;29,50;36,00;2,21;23,00;34,56;38,00;43,00;33,40;16,50;3;Bell;14,00;160;48;38 mm BERICAP VER.85;n
PN010361_01;N000264_34;34,00;3,80;30,20;111,00;3,67;26,88;25,50;2,86;37,00;26,85;28,00;33,00;21,74;17,00;1;Reverse;14,90;500;96;28mm PCO 1881 ISBT-21;n
PN010350_00;N000264_34;34,00;3,80;30,20;115,00;3,65;26,00;25,50;2,56;39,00;25,99;28,00;33,00;21,74;17,00;1;Reverse;14,10;500;180;28mm PCO 1881 ISBT-21;n
PN006345_01;N000300_01;34,00;4,25;29,75;96,00;3,74;30,00;36,00;2,80;22,50;0,00;38,00;41,00;33,40;16,50;3;Bell;14,80;350;96;38mm 3 LEADS - BC VENTED;n
PN006345_00;N000187_98;34,00;4,16;29,84;96,00;3,74;30,00;36,00;2,81;22,50;0,00;38,00;41,00;33,42;16,50;3;Bell;14,80;350;96;38mm 3 LEADS - BC VENTED;n
PN010321_00;N000268_16;33,50;3,78;29,72;132,02;2,98;25,30;25,60;2,24;22,00;25,57;28,00;33,00;21,74;17,00;1;Bell;14,60;500;200;28mm PCO 1881 ISBT-21;n
PN007964_00;N000264_35;33,00;3,80;29,20;116,50;3,41;25,83;26,00;2,70;36,70;0,00;28,00;33,00;21,74;17,00;1;Bell;13,20;500;144;28mm PCO 1881;n
PN006349_01;N000300_01;33,00;4,25;28,75;96,00;3,58;30,00;36,00;2,68;22,50;0,00;38,00;41,00;33,40;16,50;3;Bell;14,30;350;96;38mm 3 LEADS - BC VENTED;n
PN006349_00;N000187_98;33,00;4,16;28,84;96,00;3,58;30,00;36,00;2,68;22,50;0,00;38,00;41,00;33,42;16,50;3;Bell;14,30;350;96;38mm 3 LEADS - BC VENTED;n
PN010559_01;N000140_59;32,00;3,80;28,20;115,00;3,64;24,36;25,50;2,73;23,50;25,38;28,00;33,00;21,74;17,00;1;Bell;15,20;500;128;28mm PCO 1881;n
PN010412_00;N000036_85;32,00;4,40;27,60;115,70;2,60;29,50;36,00;2,21;23,00;34,56;38,00;43,00;33,40;16,50;3;Bell;13,80;160;48;38 mm BERICAP VER.85;n
PN008760_00;N000034_21;32,00;3,84;28,16;110,00;3,22;25,00;35,00;2,25;18,00;33,57;38,00;41,00;31,60;12,25;1;Bell;13,00;250;72;38 mm NECK FINISH;n
PN008636_00;N000036_85;32,00;4,40;27,60;104,00;3,93;25,20;36,00;2,95;20,80;36,00;38,00;43,00;33,40;16,50;3;Bell;14,50;250;72;38 mm BERICAP VER.85;n
PN008541_00;N000311_14;32,00;2,59;29,41;118,00;2,67;25,50;25,50;2,27;21,00;25,50;26,00;31,50;21,74;15,06;1;Straight;13,00;500;144;26/22 mm;n
PN008480_00;N000311_14;32,00;2,59;29,41;115,00;3,63;24,80;25,00;3,09;21,00;24,95;26,00;31,50;21,74;15,06;1;Bell;13,20;350;96;26/22 mm;n
PN007344_02;N300140_16;32,00;4,60;27,40;98,50;4,03;28,24;24,80;3,32;34,01;0,00;28,00;32,00;20,35;17,00;1;Reverse;14,30;500;144;"28mm PCO ""1881MODIF"" FOR HEATSET";n
PN006350_01;N000300_01;32,00;4,25;27,75;96,00;3,41;30,00;36,00;2,56;22,50;0,00;38,00;41,00;33,40;16,50;3;Bell;13,80;350;96;38mm 3 LEADS - BC VENTED;n
PN006350_00;N000187_98;32,00;4,16;27,84;96,00;3,42;30,00;36,00;2,56;22,50;0,00;38,00;41,00;33,42;16,50;3;Bell;13,80;350;96;38mm 3 LEADS - BC VENTED;n
PN005872_01;N000187_89;32,00;4,30;27,70;108,00;3,11;28,00;36,00;2,43;22,27;0,00;38,00;43,00;33,42;16,50;3;Bell;11,10;350;96;38mm 3 LEADS - BC VENTED;n
PN010453_00;N000264_34;31,00;3,80;27,20;111,00;3,46;24,97;25,50;2,77;22,00;25,45;28,00;33,00;21,74;17,00;1;Bell;13,60;250;72;28mm PCO 1881 ISBT-21;n
PN006351_01;N000300_01;31,00;4,25;26,75;96,00;3,26;30,00;36,00;2,44;22,50;0,00;38,00;41,00;33,40;16,50;3;Bell;12,50;350;96;38mm 3 LEADS - BC VENTED;n
PN010258_00;N000264_34;30,70;3,80;26,90;122,00;3,09;24,46;25,50;2,47;43,00;43,00;28,00;33,00;21,74;17,00;1;Bell;15,20;160;60;28mm PCO 1881 ISBT-21;n
PN010231_00;N000114_06;30,60;1,90;28,70;110,00;3,90;24,13;27,70;3,12;18,00;27,30;29,00;33,50;25,10;12,60;3;Bell;13,40;500;72;29/25mm SHORTY NECK FINISH;n
PN006164_00;N000264_06;30,60;3,80;26,80;106,50;3,89;24,00;25,50;3,20;22,00;0,00;28,00;33,00;21,74;17,00;1;Bell;15,30;500;180;28mm PCO 1881;n
PN008616_00;N000264_49;30,10;3,10;27,00;122,00;2,85;26,00;25,70;2,31;42,00;25,97;28,00;32,00;21,74;17,00;1;Reverse;10,40;250;72;28mm PCO 1881 LIGHT;n
PN010100_00;N000034_28;30,00;3,95;26,05;98,75;3,15;27,90;34,80;2,72;17,00;34,80;38,00;41,10;31,30;12,00;1;Bell;11,70;250;48;38 mm NECK FINISH;n
PN009992_00;N000037_14;30,00;7,40;22,60;64,00;3,08;56,00;56,00;2,30;12,40;62,00;63,00;62,00;54,50;13,00;4;Straight;16,30;500;32;63mm 4 LEADS;s
PN008232_00;N000300_31;30,00;4,55;25,45;109,50;3,15;25,50;35,50;2,27;23,50;34,65;38,00;41,00;32,40;17,50;2;Bell;11,80;350;48;38mm BERICAP;n
PN008122_00;N000264_34;30,00;3,80;26,20;114,00;3,01;26,25;25,50;2,41;36,00;26,24;28,00;33,00;21,74;17,00;1;Reverse;11,50;250;96;28mm PCO 1881 ISBT-21;n
PN006351_00;N000187_98;30,00;4,16;25,84;96,00;3,11;30,00;36,00;2,33;22,50;0,00;38,00;41,00;33,42;16,50;3;Bell;12,50;350;96;38mm 3 LEADS - BC VENTED;n
PN005872_00;N000187_89;30,00;4,30;25,70;108,00;2,83;28,00;36,00;2,23;22,27;0,00;38,00;43,00;33,42;16,50;3;Bell;10,20;350;96;38mm 3 LEADS - BC VENTED;n
PN004003_01;N000187_39;30,00;4,40;25,60;110,21;2,88;25,89;36,50;2,31;21,57;0,00;38,00;43,00;33,40;16,50;3;Bell;12,20;500;96;38mm 3 LEADS;n
PN004003_00;N000187_39;30,00;4,40;25,60;110,21;2,88;25,89;36,50;2,31;21,57;0,00;38,00;43,00;33,40;16,50;3;Bell;12,20;500;96;38mm 3 LEADS;n
PN003603_00;N000013_86;30,00;5,00;25,00;125,50;2,64;26,00;25,80;2,07;42,00;25,99;28,00;33,00;21,74;21,00;1;Reverse;13,50;500;128;28mm PCO 1810;n
PN003603_00;N000013_86;30,00;5,00;25,00;125,50;2,64;26,00;25,80;2,07;42,00;25,99;28,00;33,00;21,74;21,00;1;Reverse;13,50;500;128;28mm PCO 1810;n
PN003258_00;N000140_58;30,00;5,00;25,00;104,50;3,63;25,08;25,70;2,90;30,00;0,00;28,00;33,00;21,74;21,00;1;Bell;13,50;500;96;28mm PCO 1810;n
PN010597_00;N000111_46;29,80;1,74;28,06;109,85;3,64;24,36;25,50;2,73;18,35;25,38;26,00;29,00;22,03;11,85;3;Bell;15,00;500;128;26mm 3 LEADS;n
PN010182_00;N000264_34;29,60;3,80;25,80;122,00;2,92;24,46;25,50;2,34;43,00;43,00;28,00;33,00;21,74;17,00;1;Bell;14,50;160;60;28mm PCO 1881 ISBT-21;n
PN010410_02;N000140_79;29,50;3,60;25,90;114,93;3,43;23,00;25,50;2,74;21,50;25,26;28,00;33,00;21,74;16,13;1;Bell;12,40;500;144;28mm PCO1873;n
PN009773_00;N000290_03;29,50;3,27;26,23;108,00;3,26;26,40;25,50;2,28;37,00;26,38;28,00;33,00;21,74;17,00;1;Reverse;11,50;500;144;28mm PCO 1881 LIGHT;n
PN003708_00;N000051_86;29,50;3,80;25,70;125,00;2,60;25,80;25,80;2,31;25,00;0,00;28,00;33,00;21,74;17,00;1;Straight;11,80;500;128;28mm PCO 1881;n
PN010561_01;N000140_59;29,00;3,80;25,20;115,00;3,13;24,36;25,50;2,35;23,50;25,38;28,00;33,00;21,74;17,00;1;Bell;13,50;500;128;28mm PCO 1881;n
PN009989_00;N000311_48;29,00;2,71;26,29;125,00;2,75;25,20;25,20;2,20;20,06;25,20;26,00;32,10;21,74;15,06;1;Straight;10,70;500;128;26/22 mm;n
PN008633_00;N000036_85;29,00;4,40;24,60;104,00;3,35;25,20;36,00;2,68;20,80;36,00;38,00;43,00;33,40;16,50;3;Bell;11,90;250;72;38 mm BERICAP VER.85;n
PN007654_00;N000003_24;29,00;3,20;25,80;124,00;2,87;24,70;28,00;2,29;24,50;27,53;30,00;34,00;25,10;18,50;3;Bell;10,90;500;128;30/25 mm NECK FINISH LIGHT VER. 24;n
PN003605_00;N000051_86;29,00;3,80;25,20;103,00;3,45;25,80;25,50;2,60;32,50;25,79;28,00;33,00;21,74;17,00;1;Reverse;13,70;500;128;28mm PCO 1881;n
PN006927_00;N000051_86;28,80;3,80;25,00;107,90;3,54;23,75;25,50;2,56;22,50;0,00;28,00;33,00;21,74;17,00;1;Bell;11,50;500;144;28mm PCO 1881;n
PN010362_00;N000264_34;28,50;3,80;24,70;100,10;3,54;25,70;25,70;2,66;22,00;25,69;28,00;33,00;21,74;17,00;1;Straight;12,10;500;144;28mm PCO 1881 ISBT-21;n
PN009774_00;N000311_13;28,50;2,68;25,82;108,00;3,26;26,40;25,50;2,24;37,00;26,38;26,00;33,00;21,74;15,06;1;Reverse;11,30;500;144;26/22 mm;n
PN007072_00;N000114_05;28,50;2,40;26,10;118,10;2,64;26,80;28,00;2,16;28,10;0,00;29,00;32,50;25,10;12,60;3;Bell;12,00;500;128;29/25mm SHORTY NECK FINISH;n
PN007662_00;N000003_24;28,50;3,20;25,30;124,00;2,80;24,70;28,00;2,24;24,50;27,53;30,00;34,00;25,10;18,50;3;Bell;10,80;500;128;30/25 mm NECK FINISH LIGHT VER. 24;n
PN007072_00;N000114_05;28,50;2,40;26,10;118,10;2,64;26,80;28,00;2,16;28,10;0,00;29,00;32,50;25,10;12,60;3;Bell;12,40;500;128;29/25mm SHORTY NECK FINISH;n
PN005657_00;N000051_86;28,50;3,80;24,70;119,50;2,56;26,40;25,70;2,25;34,00;0,00;28,00;33,00;21,74;17,00;1;Reverse;10,50;250;48;28mm PCO 1881;n
PN010185_00;N000264_34;28,30;3,80;24,50;122,00;2,73;24,46;25,50;2,18;43,00;43,00;28,00;33,00;21,74;17,00;1;Bell;12,80;160;60;28mm PCO 1881 ISBT-21;n
PN009174_00;N000264_71;28,00;3,80;24,20;110,82;2,95;25,50;25,50;2,17;22,00;25,50;28,00;33,00;21,74;17,00;1;Straight;13,50;500;180;28mm PCO 1881;n
PN008766_00;N000034_21;28,00;3,84;24,16;96,00;3,21;25,00;35,00;2,25;18,00;33,57;38,00;41,00;31,60;12,25;1;Bell;12,20;250;72;38 mm NECK FINISH;n
PN005976_00;N000006_45;28,00;3,05;24,95;103,00;3,54;24,00;24,20;3,19;17,50;0,00;29,00;30,50;20,80;12,50;0;Bell;11,70;250;96;NECK FINISH FOR EDIBLE OIL;n
PN003258_02;N000140_58;28,00;5,00;23,00;104,50;3,24;25,08;25,70;2,59;30,00;0,00;28,00;33,00;21,74;21,00;1;Bell;12,30;500;128;28mm PCO 1810;n
PN010068_01;N000218_00;27,70;2,05;25,65;117,00;3,02;23,98;24,25;2,42;38,00;23,97;26,00;29,25;21,74;12,00;1;Bell;14,50;160;60;26mm GRAVITY 2;n
PN010176_00;N000218_00;27,70;2,05;25,65;117,00;2,95;24,46;24,25;2,34;38,00;24,44;26,00;29,25;21,74;12,00;1;Reverse;14,40;160;60;26mm GRAVITY 2;n
PN010185_02;N000264_34;27,50;3,80;23,70;122,00;2,62;24,46;25,50;2,10;43,00;43,00;28,00;33,00;21,74;17,00;1;Bell;12,50;160;60;28mm PCO 1881 ISBT-21;n
PN010139_00;N000114_05;27,50;2,40;25,10;109,00;3,17;24,57;28,00;2,47;17,60;27,58;29,00;32,50;25,10;12,60;3;Bell;11,90;250;72;29/25mm SHORTY NECK FINISH;n
PN009585_01;N000004_08;27,44;5,95;21,49;62,99;3,62;34,03;58,20;2,65;11,30;62,06;63,00;62,06;56,68;11,99;1;Bell;17,70;500;48;M63 SP400 NECK FINISH;n
PN010346_00;N000311_48;27,30;2,71;24,59;125,00;2,52;25,20;25,20;2,14;20,06;25,20;26,00;32,10;21,74;15,06;1;Straight;10,20;350;128;26/22 mm;n
PN003605_01;N000013_86;27,00;5,00;22,00;107,00;2,88;25,80;25,50;2,30;36,50;25,79;28,00;33,00;21,74;21,00;1;Reverse;12,10;500;128;28mm PCO 1810;n
PN005877_00;N000114_29;26,80;2,50;24,30;115,00;2,82;25,26;27,50;2,25;17,60;0,00;29,00;34,00;25,10;12,60;3;Bell;10,20;250;72;29/25mm SHORTY NECK FINISH;n
PN007071_00;N000003_24;26,70;3,20;23,50;117,00;2,52;26,80;28,00;2,07;23,50;0,00;30,00;34,00;25,10;18,50;3;Bell;12,20;500;128;30/25 mm NECK FINISH LIGHT VER. 24;n
PN005868_00;N000051_86;26,70;3,80;22,90;96,50;4,05;22,80;25,50;3,20;22,00;0,00;28,00;33,00;21,74;17,00;1;Bell;12,90;500;144;28mm PCO 1881;n
PN010075_00;N000013_86;26,60;5,00;21,60;123,00;2,46;23,98;25,50;2,02;44,00;23,97;28,00;33,00;21,74;21,00;1;Bell;11,90;160;60;28mm PCO 1810;n
PN010594_00;N000114_05;26,50;2,40;24,10;114,10;2,55;26,30;28,00;2,30;17,60;27,82;29,00;32,50;25,10;12,60;3;Bell;9,30;250;72;29/25mm SHORTY NECK FINISH;n
PN010190_00;N000051_21;26,50;3,60;22,90;114,93;2,92;23,00;25,50;2,34;35,18;35,18;28,00;33,00;21,74;16,13;1;Bell;10,70;500;96;28mm PCO1873;n
PN009976_00;N000114_05;26,50;2,40;24,10;100,00;3,65;23,67;28,00;2,92;16,60;28,00;29,00;32,50;25,10;12,60;3;Bell;13,20;500;128;29/25mm SHORTY NECK FINISH;n
PN008635_00;N000036_85;26,50;4,40;22,10;104,00;2,91;25,20;36,00;2,33;20,80;36,00;38,00;43,00;33,40;16,50;3;Bell;10,90;250;72;38 mm BERICAP VER.85;n
PN006335_00;N000117_19;26,50;7,20;19,30;60,05;3,00;64,74;64,74;1,90;12,91;0,00;70,00;69,75;63,65;13,16;2;Straight;10,90;500;32;70 mm 2 LEADS;n
PN006335_00;N000117_19;26,50;7,20;19,30;60,05;3,00;64,74;64,74;1,90;12,91;0,00;70,00;69,75;63,65;13,16;2;Straight;10,90;500;32;70 mm 2 LEADS;n
PN006335_00;N000117_19;26,50;7,20;19,30;60,05;3,00;64,74;64,74;1,90;12,91;0,00;70,00;69,75;63,65;13,16;2;Straight;10,90;500;32;70 mm 2 LEADS;n
PN003538_03;N000114_05;26,50;2,40;24,10;112,00;2,92;24,36;28,00;2,37;17,60;0,00;29,00;32,50;25,10;12,60;3;Bell;11,20;500;96;29/25mm SHORTY NECK FINISH;n
PN010184_00;N000264_34;26,30;3,80;22,50;122,00;2,44;24,46;25,50;2,07;43,00;43,00;28,00;33,00;21,74;17,00;1;Bell;11,80;160;60;28mm PCO 1881 ISBT-21;n
PN010070_01;N000264_34;26,30;3,80;22,50;122,00;2,50;23,98;25,50;2,12;43,00;23,97;28,00;33,00;21,74;17,00;1;Bell;11,90;160;60;28mm PCO 1881 ISBT-21;n
PN010611_00;N000114_05;26,00;2,40;23,60;111,50;2,57;26,39;28,00;2,18;17,60;27,86;29,00;32,50;25,10;12,60;3;Bell;9,40;250;72;29/25mm SHORTY NECK FINISH;n
PN010560_01;N000140_59;26,00;3,80;22,20;115,00;2,66;24,36;25,50;2,00;23,50;25,38;28,00;33,00;21,74;17,00;1;Bell;11,90;500;128;28mm PCO 1881;n
PN008486_00;N000311_14;26,00;2,59;23,41;115,00;2,72;25,00;25,00;2,39;21,00;24,96;26,00;31,50;21,74;15,06;1;Straight;9,40;350;96;26/22 mm;n
PN006516_00;N000114_05;26,00;2,40;23,60;112,10;2,95;23,60;27,95;2,27;18,00;0,00;29,00;32,50;25,10;12,60;3;Bell;10,90;350;128;29/25mm SHORTY NECK FINISH;n
PN010184_02;N000264_34;25,90;3,80;22,10;122,00;2,38;24,46;25,50;2,07;43,00;43,00;28,00;33,00;21,74;17,00;1;Bell;11,60;160;60;28mm PCO 1881 ISBT-21;n
PN007025_00;N000051_86;25,90;3,80;22,10;118,20;2,48;24,83;25,50;2,10;22,00;0,00;28,00;33,00;21,74;17,00;1;Bell;10,00;500;144;28mm PCO 1881;n
PN009175_00;N000264_71;25,80;3,80;22,00;110,82;2,60;25,50;25,50;2,03;22,00;25,50;28,00;33,00;21,74;17,00;1;Straight;12,50;500;180;28mm PCO 1881;n
PN010181_00;N000218_00;25,70;2,05;23,65;117,00;2,66;24,46;24,25;2,11;38,00;24,44;26,00;29,25;21,74;12,00;1;Reverse;12,20;160;60;26mm GRAVITY 2;n
PN010063_01;N000218_00;25,70;2,05;23,65;117,00;2,72;23,98;24,25;2,18;38,00;23,97;26,00;29,25;21,74;12,00;1;Bell;12,30;160;60;26mm GRAVITY 2;n
PN006716_02;N000117_20;25,20;7,00;18,20;55,00;3,20;64,72;64,72;2,00;12,91;0,00;70,00;69,04;63,63;13,16;2;Straight;13,90;500;32;70 mm 2 LEADS;n
PN006743_00;N000117_20;25,20;7,00;18,20;50,80;3,10;64,72;64,72;2,39;12,91;0,00;70,00;69,04;63,63;13,16;2;Straight;13,60;500;32;70 mm 2 LEADS;n
PN006720_00;N000117_20;25,20;7,00;18,20;50,80;3,02;64,72;64,72;2,00;12,91;0,00;70,00;69,04;63,63;13,16;2;Straight;13,90;500;32;70 mm 2 LEADS;n
PN006719_00;N000117_20;25,20;7,00;18,20;55,00;2,90;64,72;64,72;2,00;12,91;0,00;70,00;69,04;63,63;13,16;2;Straight;13,70;500;32;70 mm 2 LEADS;n
PN006465_00;N000117_20;25,20;7,00;18,20;55,00;3,50;64,72;64,72;2,00;12,91;0,00;70,00;69,04;63,63;13,16;2;Straight;12,50;500;32;70 mm 2 LEADS;n
PN010138_00;N000114_05;25,00;2,40;22,60;109,00;2,77;24,57;28,00;2,30;17,60;27,58;29,00;32,50;25,10;12,60;3;Bell;10,70;250;72;29/25mm SHORTY NECK FINISH;n
PN009942_00;N000264_65;25,00;3,21;21,79;100,00;3,55;22,80;25,50;2,66;22,00;25,31;28,00;33,00;21,74;17,00;1;Bell;13,20;500;180;28mm PCO 1881 LIGHT;n
PN008493_00;N000162_20;25,00;3,17;21,83;100,00;2,97;25,00;29,00;2,38;19,90;28,23;32,00;34,70;27,00;14,90;2;Bell;10,90;350;96;32mm 2 LEADS;n
PN010526_01;N000140_59;24,50;3,80;20,70;87,80;4,06;22,77;25,70;3,61;22,00;25,15;28,00;33,00;21,74;17,00;1;Bell;24,50;500;128;28mm PCO 1881;n
PN009268_01;N000006_55;24,50;2,65;21,85;107,00;2,80;24,00;24,00;2,38;32,00;23,76;29,00;30,70;23,40;10,40;0;Straight;10,90;500;128;29 mm PER OLIO (NUOVA SIRMA);n
PN009268_00;N000006_55;24,50;2,65;21,85;100,60;3,08;24,00;24,00;2,46;32,00;23,76;29,00;30,70;23,40;10,40;0;Straight;11,90;500;128;29 mm PER OLIO (NUOVA SIRMA);n
PN010592_00;N000114_05;24,00;2,40;21,60;111,10;2,56;24,43;28,00;2,30;17,60;27,84;29,00;32,50;25,10;12,60;3;Bell;8,80;250;72;29/25mm SHORTY NECK FINISH;n
PN009344_01;N000114_05;24,00;2,40;21,60;100,00;3,15;23,67;28,00;2,52;16,60;28,00;29,00;32,50;25,10;12,60;3;Bell;11,30;500;128;29/25mm SHORTY NECK FINISH;n
PN008667_01;N000300_26;24,00;7,10;16,90;97,00;2,57;20,81;35,00;2,00;24,50;32,27;38,00;41,00;30,00;18,30;2;Bell;12,00;250;48;38 mm BERICAP VER.53;s
PN008490_00;N000311_14;24,00;2,59;21,41;95,00;3,65;22,90;25,00;3,10;21,00;24,49;26,00;31,50;21,74;15,06;1;Bell;11,50;350;96;26/22 mm;n
PN007943_00;N000162_00;24,00;3,70;20,30;91,00;3,50;23,60;29,00;2,90;21,00;0,00;32,00;35,50;26,50;15,41;2;Bell;13,90;500;96;32mm 2 LEADS;n
PN004331_01;N000010_30;24,00;6,40;17,60;90,00;2,80;23,30;34,50;2,24;23,00;0,00;38,00;40,70;30,20;17,83;2;Bell;10,80;500;96;38 mm 2 LEADS;s
PN003538_01;N000114_15;24,00;2,50;21,50;112,00;2,53;24,36;28,00;2,05;17,60;0,00;29,00;33,50;25,10;12,60;3;Bell;10,00;500;96;29/25mm SHORTY NECK FINISH;n
PN003538_00;N000114_15;24,00;2,50;21,50;112,00;2,53;24,36;28,00;2,05;17,60;0,00;29,00;33,50;25,10;12,60;3;Bell;10,00;500;96;29/25mm SHORTY NECK FINISH;n
PN009043_00;N000311_13;23,60;2,68;20,92;115,91;2,47;23,29;25,70;2,09;21,00;25,47;26,00;33,00;21,74;15,06;1;Bell;9,80;500;96;26/22 mm;n
PN005867_00;N000051_86;23,60;3,80;19,80;96,50;3,32;22,80;25,50;2,60;22,00;0,00;28,00;33,00;21,74;17,00;1;Bell;10,40;500;144;28mm PCO 1881;n
PN003639_00;N000051_86;23,60;3,80;19,80;103,00;2,68;24,50;25,70;2,14;22,00;25,62;28,00;33,00;21,74;17,00;1;Bell;11,00;500;144;28mm PCO 1881;n
PN010610_00;N000114_05;23,50;2,40;21,10;111,50;2,24;26,39;28,00;2,02;17,60;27,86;29,00;32,50;25,10;12,60;3;Bell;8,40;250;72;29/25mm SHORTY NECK FINISH;n
PN007712_00;N000170_16;23,50;1,94;21,56;114,90;2,52;24,25;24,25;2,14;17,00;24,25;26,00;29,25;21,74;12,00;3;Straight;9,00;250;72;26/12 EXALITE;n
PN003375_00;N000051_86;23,50;3,80;19,70;95,00;3,38;23,00;25,50;2,54;23,00;0,00;28,00;33,00;21,74;17,00;1;Bell;12,50;500;96;28mm PCO 1881;n
PN007720_00;N000170_17;23,10;1,55;21,55;114,90;2,52;24,25;24,25;2,07;17,00;24,25;26,00;29,25;21,74;12,00;3;Straight;9,00;250;72;26/22 NECK FINISH EXALITE;n
PN010516_02;N000140_59;23,00;3,80;19,20;87,80;3,65;22,77;25,70;3,24;22,00;25,15;28,00;33,00;21,74;17,00;1;Bell;14,10;500;128;28mm PCO 1881;n
PN009347_02;N000264_34;23,00;3,80;19,20;93,50;3,76;21,01;25,50;2,74;21,00;25,50;28,00;33,00;21,74;17,00;1;Bell;12,50;500;128;28mm PCO 1881 ISBT-21;n
PN009214_00;N300140_18;23,00;4,60;18,40;83,57;3,40;24,80;24,80;2,55;22,00;24,78;28,00;32,00;20,35;17,00;1;Straight;11,50;500;144;"28mm PCO ""1881MODIF"" FOR HEATSET";n
PN006931_00;N000051_86;23,00;3,80;19,20;96,00;3,19;22,88;25,50;2,25;23,00;0,00;28,00;33,00;21,74;17,00;1;Bell;9,40;500;144;28mm PCO 1881;n
PN003143_00;N000013_86;23,00;5,00;18,00;90,67;4,01;20,84;25,50;3,12;29,00;0,00;28,00;33,00;21,74;21,00;1;Bell;15,10;500;96;28mm PCO 1810;n
PN007668_01;N000006_53;22,60;2,19;20,41;108,58;2,42;25,49;24,24;1,80;34,00;25,48;28,00;33,00;21,74;12,00;0;Reverse;9,60;250;48;28mm SNAP FLANGE;n
PN009381_00;N000311_41;22,50;2,56;19,94;116,00;2,35;23,19;25,00;2,05;18,50;24,85;26,00;33,00;21,74;12,90;1;Bell;9,90;250;96;26/22 mm 30.37 GME;n
PN008430_02;N000264_34;22,50;3,80;18,70;99,00;2,94;22,79;25,50;2,23;22,00;25,50;28,00;33,00;21,74;17,00;1;Bell;9,30;350;72;28mm PCO 1881 ISBT-21;n
PN006923_00;N000140_59;22,30;3,80;18,50;97,57;3,43;21,14;25,50;2,91;23,00;0,00;28,00;33,00;21,74;17,00;1;Bell;14,10;500;128;28mm PCO 1881;n
PN007104_01;N000264_56;22,28;3,80;18,48;97,00;3,41;20,80;25,50;2,79;23,50;0,00;28,00;33,00;21,74;17,00;1;Bell;13,50;500;128;28mm PCO 1881;n
PN006123_00;N000264_06;22,20;3,80;18,40;96,50;2,99;22,76;25,50;2,40;22,50;0,00;28,00;33,00;21,74;17,00;1;Bell;10,90;500;180;28mm PCO 1881;n
PN010189_00;N000013_86;22,00;5,00;17,00;94,00;3,65;20,00;25,50;2,74;25,00;25,50;28,00;33,00;21,74;21,00;1;Bell;12,50;500;128;28mm PCO 1810;n
PN010137_00;N000114_05;22,00;2,40;19,60;109,00;2,30;24,57;28,00;2,18;17,60;27,58;29,00;32,50;25,10;12,60;3;Bell;9,20;250;72;29/25mm SHORTY NECK FINISH;n
PN009350_01;N000114_05;22,00;2,40;19,60;100,00;2,77;23,67;28,00;2,22;16,60;28,00;29,00;32,50;25,10;12,60;3;Bell;10,70;500;128;29/25mm SHORTY NECK FINISH;n
PN008947_01;N000311_05;22,00;2,41;19,59;115,00;2,33;23,18;25,00;2,05;18,50;24,85;26,00;31,00;21,74;12,90;1;Bell;8,70;250;96;26/22 mm 30.37 GME;n
PN008947_00;N000311_41;22,00;2,56;19,44;116,00;2,19;23,89;25,00;2,00;18,50;24,91;26,00;33,00;21,74;12,90;1;Bell;8,50;250;96;26/22 mm 30.37 GME;n
PN008482_00;N000311_14;22,00;2,59;19,41;85,00;3,88;22,90;25,00;3,30;21,00;24,49;26,00;31,50;21,74;15,06;1;Bell;11,70;350;96;26/22 mm;n
PN007890_00;N000051_69;22,00;3,80;18,20;93,00;3,21;22,80;25,00;2,57;21,00;25,00;28,00;31,00;21,74;17,00;1;Bell;10,70;500;128;28mm PCO 1881 HF;s
PN007876_00;N000170_08;22,00;1,90;20,10;114,20;2,29;24,30;24,25;1,99;25,70;0,00;26,00;29,25;21,74;12,00;3;Reverse;8,50;250;72;26/12 NECK FINISH EXALITE;n
PN007704_00;N000170_16;22,00;1,94;20,06;114,90;2,30;24,25;24,25;2,07;17,00;24,25;26,00;29,25;21,74;12,00;3;Straight;8,50;250;72;26/12 EXALITE;n
PN007349_01;N300051_82;22,00;3,80;18,20;96,00;3,56;21,20;25,50;2,87;23,00;0,00;28,00;33,00;21,74;17,00;1;Bell;9,60;500;144;28mm PCO 1881 VER.82;n
PN004331_00;N000010_30;22,00;6,40;15,60;85,00;2,24;21,84;34,50;2,24;23,00;0,00;38,00;40,70;30,20;17,83;2;Bell;10,60;500;96;38 mm 2 LEADS;s
PN004072_00;N000051_69;22,00;3,80;18,20;87,00;3,56;22,80;25,00;2,67;22,00;0,00;28,00;31,00;21,74;17,00;1;Bell;12,00;500;96;28mm PCO 1881 HF;s
PN007719_00;N000170_17;21,62;1,55;20,07;114,90;2,30;24,25;24,25;2,07;17,00;24,25;26,00;29,25;21,74;12,00;3;Straight;8,50;250;72;26/22 NECK FINISH EXALITE;n
PN005866_00;N000051_86;21,60;3,80;17,80;96,50;2,86;22,80;25,50;2,50;22,00;0,00;28,00;33,00;21,74;17,00;1;Bell;9,40;500;144;28mm PCO 1881;n
PN009691_02;N000264_34;21,50;3,80;17,70;109,00;2,49;21,60;25,50;2,00;23,00;25,03;28,00;33,00;21,74;17,00;1;Bell;9,60;250;72;28mm PCO 1881 ISBT-21;n
PN009507_00;N000162_19;21,50;3,30;18,20;81,90;4,37;20,39;29,00;3,28;21,91;26,53;32,00;35,70;27,00;14,90;2;Bell;16,50;500;128;32mm 2 LEADS;n
PN010460_01;N000264_43;21,00;3,80;17,20;93,00;3,50;19,95;25,50;2,62;23,00;24,74;28,00;33,00;21,74;17,00;1;Bell;10,80;500;144;28mm PCO 1881;n
PN010513_03;N000140_59;21,00;3,80;17,20;87,80;3,15;22,77;25,70;2,80;22,00;25,15;28,00;33,00;21,74;17,00;1;Bell;12,20;500;128;28mm PCO 1881;n
PN010460_00;N000290_11;21,00;3,80;17,20;93,00;3,50;19,95;25,50;2,62;23,00;24,74;28,00;33,00;21,74;17,00;1;Bell;11,60;500;180;28mm PCO 1881;n
PN008570_00;N000300_26;21,00;7,10;13,90;87,00;2,53;19,61;34,60;2,10;24,50;31,72;38,00;41,00;30,00;18,30;2;Bell;11,20;250;48;38 mm BERICAP VER.53;s
PN008120_00;N000264_34;21,00;3,80;17,20;88,00;3,60;20,89;25,50;2,88;22,00;25,04;28,00;33,00;21,74;17,00;1;Bell;11,90;250;96;28mm PCO 1881 ISBT-21;n
PN008034_00;N000264_54;21,00;3,10;17,90;96,50;2,86;22,80;25,50;2,50;22,00;0,00;28,00;32,00;21,74;17,00;1;Bell;9,20;500;144;28mm PCO 1881 LIGHT;n
PN007639_00;N000051_86;21,00;3,80;17,20;91,40;3,56;20,22;25,50;2,67;23,00;24,56;28,00;33,00;21,74;17,00;1;Bell;10,80;500;144;28mm PCO 1881;n
PN006897_01;N000051_86;21,00;3,80;17,20;94,00;3,32;20,50;25,50;2,66;22,50;0,00;28,00;33,00;21,74;17,00;1;Bell;11,80;500;180;28mm PCO 1881;n
PN006897_00;N000051_86;21,00;3,80;17,20;93,00;2,91;22,80;25,50;2,33;22,00;0,00;28,00;33,00;21,74;17,00;1;Bell;10,60;500;180;28mm PCO 1881;n
PN010398_00;N000264_61;20,70;3,78;16,92;86,57;2,65;20,84;25,50;3,01;23,50;24,92;28,00;33,00;21,74;17,00;1;Bell;11,90;350;96;28mm PCO 1881;n
PN006935_00;N000051_86;20,70;3,80;16,90;86,67;3,65;20,84;25,50;3,03;24,00;0,00;28,00;33,00;21,74;17,00;1;Bell;10,20;500;144;28mm PCO 1881;n
